Repository: davpan01-spec/kReach_EXAFS-optimization-tool

# EXAFS Optimizer

**Version 0.2.1-alpha** (test release, see [CHANGELOG.md](CHANGELOG.md))

Plan the counting statistics of an EXAFS measurement before beamtime. From a CIF file, a count rate and a counting-time scheme, the tool estimates:

- how far in $k$ the signal can be resolved above counting noise;
- what the Fourier transform looks like with only that $k$ range;
- which $k$-weighted counting time $t(k)=t_0(k/k_{start})^n$ reaches a target $k$ fastest, or reaches the largest $k$ within a time budget;
- how to split that plan into scans, and what the split costs in dead time.

A companion notebook for the Monte Carlo uncertainty of the fitted structural parameters vs $k_{max}$ is *coming in a later release*.

The method, an example and the limitations are described in [DOCUMENTATION.md](DOCUMENTATION.md).

## Files
| File | Content |
|---|---|
| `EXAFS_OPTIMIZER.ipynb` | Main workflow: control parameters, section descriptions and outputs (FEFF simulation, detection test, counting-time optimisation, splitting into scans) |
| `exafs_optimizer/` | Backend: `config.py` (all parameters and defaults), `planner.py` (computations and plots, one method per notebook section), `feff.py` (FEFF simulation from a CIF), `style.py` (plot style) |
| `exafs_tools.py` | Compatibility module that re-exports the FEFF and plot helpers for older notebooks |
| `examples/` | Public example structures from COD (UO₂, UF₄, UCl₄, β-Na₂UO₄), see [examples/README.md](examples/README.md) |
| `DOCUMENTATION.md` | Theory, example results, advantages and limitations |
| `requirements.txt` | Tested package versions |
| `EXAFS_MC_FIT.ipynb` | Monte Carlo fit: parameter uncertainty vs $k_{max}$ (*coming in a later release*, not included) |

## Usage
1. Open `EXAFS_OPTIMIZER.ipynb`. By default it uses `examples/UO2_COD9009049.cif`. To use your own structure, set `cif_file` to its path, either relative to the notebook or absolute.
2. Edit the **Control parameters** cell (absorber, edge, count rate, time per point, scan range, …).
3. Run the notebook from the top. FEFF writes its files to `<cif name>_feff/` next to the CIF.

The backend can also be used without the notebook:
```python
from exafs_optimizer import Planner
plan = Planner(cif_file="examples/UO2_COD9009049.cif", count_rate=1.6e3, k_target=12)
plan.optimal_exponent()       # section 8; any parameter not given keeps its default
```

## Citation
If you use this code, please cite: *[paper reference to be added]*. If you use one of the example structures, also cite its original article (listed in [examples/README.md](examples/README.md)).

# Example structures

Room-temperature crystal structures from the [Crystallography Open Database](https://www.crystallography.net/cod/) (COD). They are included so that the notebook runs without any external files. Each file keeps its original COD header. When you use one of them, cite the original article.

| File | Compound | Space group | COD ID | Source |
|---|---|---|---|---|
| `UO2_COD9009049.cif` | UO₂ (uraninite) | Fm-3m | [9009049](https://www.crystallography.net/cod/9009049.html) | R. W. G. Wyckoff, *Crystal Structures*, 2nd ed., vol. 1, p. 239 (Interscience, 1963), via AMCSD |
| `UF4_COD2310432.cif` | UF₄ | C2/c | [2310432](https://www.crystallography.net/cod/2310432.html) | A. C. Larson, R. B. Roof Jr., D. T. Cromer, *Acta Cryst.* **17**, 555 (1964) |
| `UCl4_COD1530722.cif` | UCl₄ | I4₁/amd | [1530722](https://www.crystallography.net/cod/1530722.html) | T. Schleid, G. Meyer, L. R. Morss, *J. Less-Common Met.* **132**, 69 (1987) |
| `Na2UO4_beta_COD1530200.cif` | β-Na₂UO₄ | Pccn | [1530200](https://www.crystallography.net/cod/1530200.html) | L. M. Kovba, *Radiokhimiya* **13**, 309 (1971) |

Notes:
- `UO2_COD9009049.cif` is the default `cif_file` of `EXAFS_OPTIMIZER.ipynb`.
- **Na₂UO₄:** COD contains only the β phase (quenched high-temperature phase), not α-Na₂UO₄, which is stable at room temperature. The Kovba entry is used because it is fully ordered. COD 1001339 (Gasperin 1985) uses partial occupancies, which FEFF cannot use directly.
- UF₄ has two U sites. Select one with `absorber_site`.
- FEFF writes its files to `<cif name>_feff/` next to the CIF. These folders are ignored by git.

File: examples/Na2UO4_beta_COD1530200.cif
#------------------------------------------------------------------------------
#$Date: 2016-02-13 21:28:24 +0200 (Sat, 13 Feb 2016) $
#$Revision: 176429 $
#$URL: file:///home/coder/svn-repositories/_RELOADED_COD/cod-reloaded/cif/1/53/02/1530200.cif $
#------------------------------------------------------------------------------
#
# This file is available in the Crystallography Open Database (COD),
# http://www.crystallography.net/
#
# All data on this site have been placed in the public domain by the
# contributors.
#
data_1530200
loop_
_publ_author_name
'Kovba, L.M.'
_publ_section_title
;
 The crystal structure of potassium and sodium monouranates
;
_journal_name_full               Radiokhimiya
_journal_page_first              309
_journal_page_last               311
_journal_volume                  13
_journal_year                    1971
_chemical_formula_sum            'Na2 O4 U'
_chemical_name_systematic        'Na2 U O4'
_space_group_IT_number           56
_symmetry_space_group_name_Hall  '-P 2ab 2ac'
_symmetry_space_group_name_H-M   'P c c n'
_cell_angle_alpha                90
_cell_angle_beta                 90
_cell_angle_gamma                90
_cell_formula_units_Z            4
_cell_length_a                   11.708
_cell_length_b                   5.805
_cell_length_c                   5.97
_cell_volume                     405.751
_citation_journal_id_ASTM        RADKAU
_cod_data_source_file            Kovba_RADKAU_1971_948.cif
_cod_data_source_block           Na2O4U1
_cod_original_cell_volume        405.7507
_cod_original_formula_sum        'Na2 O4 U1'
_cod_database_code               1530200
loop_
_symmetry_equiv_pos_as_xyz
x,y,z
-x+1/2,-y+1/2,z
x+1/2,-y,-z+1/2
-x,y+1/2,-z+1/2
-x,-y,-z
x-1/2,y-1/2,-z
-x-1/2,y,z-1/2
x,-y-1/2,z-1/2
loop_
_atom_site_label
_atom_site_type_symbol
_atom_site_fract_x
_atom_site_fract_y
_atom_site_fract_z
_atom_site_occupancy
_atom_site_U_iso_or_equiv
Na1 Na+1 0.338 -0.036 -0.019 1 0.0
U1 U+6 0 0 0 1 0.0
O2 O-2 0.04 0.31 0.19 1 0.0
O1 O-2 0.159 -0.05 0.02 1 0.0

File: examples/UCl4_COD1530722.cif
#------------------------------------------------------------------------------
#$Date: 2016-02-13 21:28:24 +0200 (Sat, 13 Feb 2016) $
#$Revision: 176429 $
#$URL: file:///home/coder/svn-repositories/_RELOADED_COD/cod-reloaded/cif/1/53/07/1530722.cif $
#------------------------------------------------------------------------------
#
# This file is available in the Crystallography Open Database (COD),
# http://www.crystallography.net/
#
# All data on this site have been placed in the public domain by the
# contributors.
#
data_1530722
loop_
_publ_author_name
'Schleid, T.'
'Meyer, G.'
'Morss, L.R.'
_publ_section_title
;
 Facile synthesis of U Cl4 and Th Cl4, metallothermic reductions of U Cl4
 wih alkali metals and crystal structure refinements of U Cl3, U Cl4 and
 Cs2 U Cl6
;
_journal_name_full               'Journal of the Less-Common Metals'
_journal_page_first              69
_journal_page_last               77
_journal_volume                  132
_journal_year                    1987
_chemical_formula_sum            'Cl4 U'
_chemical_name_systematic        'U Cl4'
_space_group_IT_number           141
_symmetry_space_group_name_Hall  'I 4bw 2bw -1bw'
_symmetry_space_group_name_H-M   'I 41/a m d :1'
_cell_angle_alpha                90
_cell_angle_beta                 90
_cell_angle_gamma                90
_cell_formula_units_Z            4
_cell_length_a                   8.3018
_cell_length_b                   8.3018
_cell_length_c                   7.4813
_cell_volume                     515.610
_citation_journal_id_ASTM        JCOMAH
_cod_data_source_file            Schleid_JCOMAH_1987_1451.cif
_cod_data_source_block           Cl4U1
_cod_original_cell_volume        515.6103
_cod_original_sg_symbol_Hall     '-I 4bd 2 (x+1/2,y+1/4,z+1/8)'
_cod_original_formula_sum        'Cl4 U1'
_cod_database_code               1530722
loop_
_symmetry_equiv_pos_as_xyz
x,y,z
-y,x+1/2,z+1/4
-x+1/2,-y+1/2,z+1/2
y+1/2,-x,z+3/4
x,-y+1/2,-z+1/4
y+1/2,x+1/2,-z+1/2
-x+1/2,y,-z+3/4
-y,-x,-z
-x,-y+1/2,-z+1/4
y,-x,-z
x-1/2,y,-z-1/4
-y-1/2,x+1/2,-z-1/2
-x,y,z
-y-1/2,-x,z-1/4
x-1/2,-y+1/2,z-1/2
y,x+1/2,z+1/4
x+1/2,y+1/2,z+1/2
-y+1/2,x+1,z+3/4
-x+1,-y+1,z+1
y+1,-x+1/2,z+5/4
x+1/2,-y+1,-z+3/4
y+1,x+1,-z+1
-x+1,y+1/2,-z+5/4
-y+1/2,-x+1/2,-z+1/2
-x+1/2,-y+1,-z+3/4
y+1/2,-x+1/2,-z+1/2
x,y+1/2,-z+1/4
-y,x+1,-z
-x+1/2,y+1/2,z+1/2
-y,-x+1/2,z+1/4
x,-y+1,z
y+1/2,x+1,z+3/4
loop_
_atom_site_label
_atom_site_type_symbol
_atom_site_fract_x
_atom_site_fract_y
_atom_site_fract_z
_atom_site_occupancy
_atom_site_U_iso_or_equiv
U1 U+4 0 0 0 1 0.0
Cl1 Cl-1 0 0.3113 0.9255 1 0.0

File: examples/UF4_COD2310432.cif
#------------------------------------------------------------------------------
#$Date: 2016-02-13 21:28:24 +0200 (Sat, 13 Feb 2016) $
#$Revision: 176429 $
#$URL: file:///home/coder/svn-repositories/_RELOADED_COD/cod-reloaded/cif/2/31/04/2310432.cif $
#------------------------------------------------------------------------------
#
# This file is available in the Crystallography Open Database (COD),
# http://www.crystallography.net/. The original data for this entry
# were provided by IUCr Journals, http://journals.iucr.org/.
#
# The file may be used within the scientific community so long as
# proper attribution is given to the journal article from which the
# data were obtained.
#
data_2310432
loop_
_publ_author_name
'Larson, A.C.'
'Roof, R.B.jr.'
'Cromer, D.T.'
_publ_section_title
;
 The crystal structure of U F4
;
_journal_name_full               'Acta Crystallographica (1,1948-23,1967)'
_journal_page_first              555
_journal_page_last               558
_journal_volume                  17
_journal_year                    1964
_chemical_formula_sum            'F4 U'
_chemical_name_systematic        'U F4'
_space_group_IT_number           15
_symmetry_space_group_name_Hall  '-C 2yc'
_symmetry_space_group_name_H-M   'C 1 2/c 1'
_cell_angle_alpha                90
_cell_angle_beta                 126.333
_cell_angle_gamma                90
_cell_formula_units_Z            12
_cell_length_a                   12.73
_cell_length_b                   10.75
_cell_length_c                   8.43
_cell_volume                     929.345
_citation_journal_id_ASTM        ACCRA9
_cod_data_source_file            Larson_ACCRA9_1964_940.cif
_cod_data_source_block           F4U1
_cod_original_formula_sum        'F4 U1'
_cod_database_code               2310432
loop_
_symmetry_equiv_pos_as_xyz
x,y,z
-x,y,-z+1/2
-x,-y,-z
x,-y,z-1/2
x+1/2,y+1/2,z
-x+1/2,y+1/2,-z+1/2
-x+1/2,-y+1/2,-z
x+1/2,-y+1/2,z-1/2
loop_
_atom_site_label
_atom_site_type_symbol
_atom_site_fract_x
_atom_site_fract_y
_atom_site_fract_z
_atom_site_occupancy
_atom_site_U_iso_or_equiv
F4 F-1 0.8786 0.0525 0.0459 1 0.0
F7 F-1 0.6287 0.3491 0.6633 1 0.0
U2 U+4 0.2042 0.4281 0.8307 1 0.0
F2 F-1 0 0.5921 0.25 1 0.0
U1 U+4 0 0.2126 0.25 1 0.0
F5 F-1 0.7894 0.5298 0.894 1 0.0
F6 F-1 0.6192 0.1178 0.7834 1 0.0
F3 F-1 0.8843 0.2973 0.9309 1 0.0
F1 F-1 0.25 0.25 0 1 0.0
